Repository: JesseAllardice/SFPM_Device_Modeller

# SFPM_Device_Modeller
Set of models of singlet fission photon multiplier devices

File: Experimental_Data/Mass Attenutation Coeffs PbS-TET-CA.csv
Wavelength (nm),Mass Attenuation Coeff (Lg-1cm-1)
1600,0.0297
1599,0.0516
1598,0.03416
1597,0.04386
1596,0.03802
1595,0.03118
1594,0.04538
1593,0.03838
1592,0.0392
1591,0.04282
1590,0.04908
1589,0.03464
1588,0.03632
1587,0.03758
1586,0.0356
1585,0.0424
1584,0.04074
1583,0.03766
1582,0.05172
1581,0.04544
1580,0.0451
1579,0.03756
1578,0.04854
1577,0.0439
1576,0.03948
1575,0.02886
1574,0.04252
1573,0.0477
1572,0.04028
1571,0.03374
1570,0.0407
1569,0.03508
1568,0.03202
1567,0.03274
1566,0.04906
1565,0.04092
1564,0.04188
1563,0.05136
1562,0.04136
1561,0.04356
1560,0.03446
1559,0.02754
1558,0.04402
1557,0.03734
1556,0.04702
1555,0.0501
1554,0.03058
1553,0.02396
1552,0.0376
1551,0.03328
1550,0.03398
1549,0.02826
1548,0.04458
1547,0.03006
1546,0.04538
1545,0.0346
1544,0.04006
1543,0.04232
1542,0.03536
1541,0.03276
1540,0.03876
1539,0.04284
1538,0.04066
1537,0.03492
1536,0.03618
1535,0.02922
1534,0.02922
1533,0.04038
1532,0.04162
1531,0.04678
1530,0.04384
1529,0.0377
1528,0.03956
1527,0.04266
1526,0.04328
1525,0.03922
1524,0.03566
1523,0.04152
1522,0.04818
1521,0.03576
1520,0.04038
1519,0.03594
1518,0.03458
1517,0.04268
1516,0.04596
1515,0.04756
1514,0.04484
1513,0.0432
1512,0.04376
1511,0.04458
1510,0.04188
1509,0.03984
1508,0.0385
1507,0.0444
1506,0.04438
1505,0.0372
1504,0.04042
1503,0.04338
1502,0.0399
1501,0.0423
1500,0.04116
1499,0.03524
1498,0.03298
1497,0.0264
1496,0.03652
1495,0.04068
1494,0.0407
1493,0.04936
1492,0.05222
1491,0.04474
1490,0.04082
1489,0.03532
1488,0.02978
1487,0.03538
1486,0.0338
1485,0.03726
1484,0.04008
1483,0.03988
1482,0.04156
1481,0.03574
1480,0.03536
1479,0.04116
1478,0.04202
1477,0.04128
1476,0.04358
1475,0.03756
1474,0.03456
1473,0.02836
1472,0.04
1471,0.03862
1470,0.0396
1469,0.03876
1468,0.03534
1467,0.03338
1466,0.04152
1465,0.04108
1464,0.04294
1463,0.04054
1462,0.0383
1461,0.03788
1460,0.02922
1459,0.02932
1458,0.0398
1457,0.03422
1456,0.04034
1455,0.04576
1454,0.04244
1453,0.03472
1452,0.038
1451,0.0409
1450,0.03732
1449,0.03728
1448,0.04198
1447,0.04264
1446,0.0411
1445,0.03396
1444,0.03714
1443,0.03602
1442,0.03314
1441,0.03172
1440,0.02538
1439,0.04068
1438,0.04158
1437,0.0372
1436,0.03514
1435,0.04832
1434,0.05824
1433,0.04416
1432,0.04126
1431,0.07162
1430,0.06532
1429,0.05952
1428,0.07848
1427,0.08732
1426,0.06964
1425,0.07788
1424,0.07154
1423,0.08028
1422,0.07566
1421,0.07866
1420,0.0751
1419,0.07702
1418,0.09204
1417,0.0818
1416,0.06062
1415,0.07736
1414,0.05828
1413,0.0635
1412,0.05632
1411,0.0458
1410,0.04978
1409,0.03328
1408,0.03312
1407,0.03096
1406,0.02084
1405,0.0162
1404,0.01608
1403,0.01496
1402,0.00854
1401,0.00284
1400,0.00874
1399,-0.002
1398,-0.02174
1397,-6.20E-04
1396,-0.00782
1395,0.00668
1394,-0.02884
1393,-0.02208
1392,-0.02142
1391,-0.03498
1390,-0.03734
1389,-0.04146
1388,-0.03324
1387,-0.0287
1386,-0.03814
1385,-0.0514
1384,-0.0578
1383,-0.0402
1382,-0.03396
1381,-0.049
1380,-0.02316
1379,-0.03102
1378,-0.02954
1377,-0.01628
1376,-5.60E-04
1375,-0.00904
1374,-0.01106
1373,0.0129
1372,0.0319
1371,0.03602
1370,0.02292
1369,0.01822
1368,0.02978
1367,0.04658
1366,0.03582
1365,0.0567
1364,0.03038
1363,0.04678
1362,0.04994
1361,0.04374
1360,0.0563
1359,0.04552
1358,0.0488
1357,0.04396
1356,0.0483
1355,0.04416
1354,0.05364
1353,0.05646
1352,0.05246
1351,0.05974
1350,0.04832
1349,0.05784
1348,0.05412
1347,0.06338
1346,0.0573
1345,0.05474
1344,0.05236
1343,0.06608
1342,0.06662
1341,0.06098
1340,0.05078
1339,0.0596
1338,0.06636
1337,0.06384
1336,0.06638
1335,0.0645
1334,0.06032
1333,0.0686
1332,0.06422
1331,0.06558
1330,0.05844
1329,0.05304
1328,0.0725
1327,0.06494
1326,0.06428
1325,0.0607
1324,0.0581
1323,0.0628
1322,0.07412
1321,0.0756
1320,0.0704
1319,0.07466
1318,0.08228
1317,0.08626
1316,0.0787
1315,0.07584
1314,0.08024
1313,0.08056
1312,0.0746
1311,0.0799
1310,0.08784
1309,0.09318
1308,0.0937
1307,0.09254
1306,0.0877
1305,0.08996
1304,0.0939
1303,0.09284
1302,0.0878
1301,0.08582
1300,0.09042
1299,0.10078
1298,0.09698
1297,0.10138
1296,0.10312
1295,0.10834
1294,0.10634
1293,0.10592
1292,0.11012
1291,0.11024
1290,0.10894
1289,0.11124
1288,0.1134
1287,0.11964
1286,0.11956
1285,0.11684
1284,0.11918
1283,0.12224
1282,0.12782
1281,0.12912
1280,0.1214
1279,0.12238
1278,0.13726
1277,0.14028
1276,0.13408
1275,0.1334
1274,0.13778
1273,0.13962
1272,0.13522
1271,0.13278
1270,0.13336
1269,0.13842
1268,0.14148
1267,0.14564
1266,0.15102
1265,0.14862
1264,0.1466
1263,0.15736
1262,0.15472
1261,0.15104
1260,0.16362
1259,0.15738
1258,0.15562
1257,0.16332
1256,0.16884
1255,0.17072
1254,0.16466
1253,0.16058
1252,0.16616
1251,0.17466
1250,0.17298
1249,0.16756
1248,0.16494
1247,0.16256
1246,0.16574
1245,0.17592
1244,0.17868
1243,0.17736
1242,0.18684
1241,0.1931
1240,0.18898
1239,0.19108
1238,0.18754
1237,0.1963
1236,0.1992
1235,0.19434
1234,0.19978
1233,0.19938
1232,0.19592
1231,0.19846
1230,0.20694
1229,0.20784
1228,0.20994
1227,0.21424
1226,0.2122
1225,0.22092
1224,0.22932
1223,0.22638
1222,0.22688
1221,0.21856
1220,0.21988
1219,0.22352
1218,0.2337
1217,0.23476
1216,0.24
1215,0.23276
1214,0.2327
1213,0.24776
1212,0.24786
1211,0.23494
1210,0.2329
1209,0.24012
1208,0.23956
1207,0.2322
1206,0.24224
1205,0.25122
1204,0.25104
1203,0.25326
1202,0.24488
1201,0.24318
1200,0.25168
1199,0.26274
1198,0.26774
1197,0.26978
1196,0.26804
1195,0.25792
1194,0.27102
1193,0.27414
1192,0.27126
1191,0.25826
1190,0.26714
1189,0.27884
1188,0.27492
1187,0.27776
1186,0.2748
1185,0.2662
1184,0.27236
1183,0.2696
1182,0.28104
1181,0.29366
1180,0.27554
1179,0.27856
1178,0.28554
1177,0.28974
1176,0.27674
1175,0.28556
1174,0.28012
1173,0.2811
1172,0.28558
1171,0.28734
1170,0.2959
1169,0.281
1168,0.2949
1167,0.28654
1166,0.27464
1165,0.29402
1164,0.288
1163,0.29952
1162,0.28094
1161,0.28938
1160,0.28464
1159,0.2877
1158,0.2882
1157,0.27958
1156,0.27878
1155,0.28396
1154,0.27974
1153,0.2817
1152,0.28016
1151,0.27816
1150,0.28456
1149,0.27314
1148,0.279
1147,0.2715
1146,0.26856
1145,0.2851
1144,0.27202
1143,0.2725
1142,0.2754
1141,0.26228
1140,0.26492
1139,0.27738
1138,0.25722
1137,0.26284
1136,0.26706
1135,0.26706
1134,0.26288
1133,0.2666
1132,0.26462
1131,0.26414
1130,0.26354
1129,0.2643
1128,0.27224
1127,0.2637
1126,0.26556
1125,0.26778
1124,0.26682
1123,0.25696
1122,0.25056
1121,0.25616
1120,0.25916
1119,0.25658
1118,0.25276
1117,0.26684
1116,0.26808
1115,0.2599
1114,0.25174
1113,0.23998
1112,0.2452
1111,0.251
1110,0.23968
1109,0.24374
1108,0.23694
1107,0.23118
1106,0.24198
1105,0.24646
1104,0.24582
1103,0.24772
1102,0.2405
1101,0.23666
1100,0.22984
1099,0.22996
1098,0.2358
1097,0.24664
1096,0.23948
1095,0.22822
1094,0.22776
1093,0.23192
1092,0.2336
1091,0.23386
1090,0.2331
1089,0.23062
1088,0.23426
1087,0.22736
1086,0.2209
1085,0.21918
1084,0.22376
1083,0.22862
1082,0.22792
1081,0.21902
1080,0.22018
1079,0.22702
1078,0.22396
1077,0.2257
1076,0.23096
1075,0.21836
1074,0.21386
1073,0.21214
1072,0.21262
1071,0.217
1070,0.21412
1069,0.2126
1068,0.21206
1067,0.2158
1066,0.21812
1065,0.21292
1064,0.2247
1063,0.22706
1062,0.2205
1061,0.21762
1060,0.21138
1059,0.21486
1058,0.2144
1057,0.21108
1056,0.21844
1055,0.2168
1054,0.21858
1053,0.21164
1052,0.21192
1051,0.21208
1050,0.20222
1049,0.19754
1048,0.20742
1047,0.21624
1046,0.209
1045,0.20888
1044,0.2127
1043,0.21286
1042,0.20416
1041,0.20004
1040,0.20276
1039,0.20684
1038,0.21292
1037,0.20734
1036,0.1976
1035,0.20912
1034,0.20632
1033,0.20934
1032,0.2133
1031,0.20994
1030,0.19844
1029,0.1996
1028,0.20782
1027,0.21042
1026,0.21046
1025,0.20838
1024,0.20894
1023,0.20092
1022,0.2052
1021,0.21468
1020,0.21082
1019,0.20346
1018,0.19494
1017,0.20016
1016,0.19944
1015,0.2005
1014,0.20162
1013,0.20218
1012,0.19926
1011,0.21204
1010,0.21316
1009,0.20698
1008,0.2106
1007,0.20868
1006,0.20266
1005,0.21298
1004,0.21112
1003,0.20466
1002,0.19856
1001,0.20462
1000,0.21026
999,0.21538
998,0.21734
997,0.2097
996,0.2064
995,0.21058
994,0.2022
993,0.21228
992,0.20944
991,0.20272
990,0.21156
989,0.20866
988,0.21418
987,0.22346
986,0.2103
985,0.2119
984,0.2224
983,0.21674
982,0.2169
981,0.21714
980,0.22018
979,0.21824
978,0.21832
977,0.21094
976,0.21718
975,0.21966
974,0.23114
973,0.22672
972,0.23128
971,0.2125
970,0.22422
969,0.21818
968,0.22768
967,0.22892
966,0.24384
965,0.2217
964,0.23396
963,0.22858
962,0.22792
961,0.23456
960,0.22142
959,0.22612
958,0.21666
957,0.22546
956,0.23514
955,0.24424
954,0.22944
953,0.23702
952,0.23534
951,0.23628
950,0.22458
949,0.2249
948,0.22562
947,0.23114
946,0.23598
945,0.24394
944,0.22186
943,0.24244
942,0.23746
941,0.24144
940,0.2527
939,0.2455
938,0.22194
937,0.22768
936,0.25476
935,0.24886
934,0.25332
933,0.2619
932,0.2519
931,0.25164
930,0.26926
929,0.24838
928,0.26026
927,0.25296
926,0.26354
925,0.2707
924,0.2506
923,0.26112
922,0.25776
921,0.25816
920,0.25854
919,0.26634
918,0.27406
917,0.26386
916,0.2679
915,0.2696
914,0.27212
913,0.2693
912,0.26852
911,0.26456
910,0.27704
909,0.28402
908,0.27928
907,0.27686
906,0.2786
905,0.27362
904,0.27792
903,0.28504
902,0.28726
901,0.29046
900,0.2893
899,0.2921
898,0.2991
897,0.30568
896,0.29398
895,0.30106
894,0.31458
893,0.30598
892,0.31118
891,0.30304
890,0.30088
889,0.30944
888,0.31252
887,0.31276
886,0.31896
885,0.32972
884,0.3249
883,0.3296
882,0.32576
881,0.32338
880,0.32764
879,0.33914
878,0.3373
877,0.33628
876,0.34072
875,0.3455
874,0.33612
873,0.33436
872,0.33602
871,0.34144
870,0.35178
869,0.35242
868,0.34348
867,0.35168
866,0.35812
865,0.35812
864,0.35772
863,0.36624
851,0.39238
850,0.39416
849,0.3975
848,0.40014
847,0.39462
846,0.39536
845,0.40388
844,0.40526
843,0.40342
842,0.40318
841,0.40426
840,0.40596
839,0.40666
838,0.40958
837,0.41066
836,0.40884
835,0.41046
834,0.4114
833,0.41592
832,0.42316
831,0.42306
830,0.42306
829,0.42508
828,0.42518
827,0.42914
826,0.43588
825,0.4378
824,0.43854
823,0.44212
822,0.4425
821,0.44308
820,0.44756
819,0.45124
818,0.45282
817,0.45298
816,0.45368
815,0.45966
814,0.46578
813,0.4669
812,0.46752
811,0.47106
810,0.47172
809,0.47502
808,0.47954
807,0.48058
806,0.48074
805,0.48594
804,0.49
803,0.48996
802,0.49272
801,0.49274
800,0.49694
799,0.50148
798,0.50288
797,0.50338
796,0.50442
795,0.51016
794,0.51446
793,0.51392
792,0.51392
791,0.51634
790,0.51902
789,0.51878
788,0.52598
787,0.5311
786,0.534
785,0.53184
784,0.53418
783,0.53638
782,0.54118
781,0.54244
780,0.54256
779,0.54628
778,0.5504
777,0.55212
776,0.559
775,0.55842
774,0.5581
773,0.55994
772,0.56228
771,0.56112
770,0.57
769,0.5741
768,0.57296
767,0.57656
766,0.58042
765,0.58292
764,0.58502
763,0.58468
762,0.5867
761,0.5896
760,0.59248
759,0.59416
758,0.60214
757,0.60364
756,0.60258
755,0.60934
754,0.60952
753,0.60996
752,0.61806
751,0.61718
750,0.6202
749,0.62224
748,0.6248
747,0.62618
746,0.63342
745,0.63564
744,0.6355
743,0.63812
742,0.64374
741,0.64456
740,0.64962
739,0.65142
738,0.65394
737,0.65736
736,0.66076
735,0.6628
734,0.66794
733,0.66922
732,0.67234
731,0.67338
730,0.67966
729,0.67712
728,0.68754
727,0.6851
726,0.68642
725,0.6913
724,0.69612
723,0.6987
722,0.70556
721,0.70608
720,0.7034
719,0.70924
718,0.71328
717,0.71502
716,0.72688
715,0.7267
714,0.7286
713,0.73246
712,0.7333
711,0.73954
710,0.7471
709,0.7445
708,0.74746
707,0.74956
706,0.75118
705,0.75242
704,0.7692
703,0.76624
702,0.7706
701,0.7749
700,0.78022
699,0.77692
698,0.78788
697,0.79218
696,0.7912
695,0.79344
694,0.80318
693,0.80378
692,0.8107
691,0.81644
690,0.81522
689,0.80554
688,0.8058
687,0.8081
686,0.81578
685,0.81534
684,0.8203
683,0.82804
682,0.83052
681,0.83614
680,0.8457
679,0.84856
678,0.8509
677,0.85498
676,0.85924
675,0.86214
674,0.87032
673,0.87942
672,0.88374
671,0.88872
670,0.89182
669,0.89402
668,0.90576
667,0.91152
666,0.91696
665,0.91584
664,0.90394
663,0.91322
662,0.93748
661,0.95164
660,0.94774
659,0.95352
658,0.9638
657,0.96724
656,0.97304
655,0.98402
654,0.9884
653,0.99036
652,0.99784
651,1.00476
650,1.01386
649,1.01978
648,1.02548
647,1.03226
646,1.03786
645,1.04436
644,1.0551
643,1.06274
642,1.06578
641,1.07296
640,1.07954
639,1.08622
638,1.09974
637,1.10818
636,1.1108
635,1.11988
634,1.12934
633,1.13526
632,1.1438
631,1.15368
630,1.1601
629,1.16698
628,1.17628
627,1.18356
626,1.19536
625,1.20472
624,1.2097
623,1.21938
622,1.23008
621,1.24016
620,1.24964
619,1.25756
618,1.26554
617,1.27556
616,1.2888
615,1.30162
614,1.3095
613,1.31914
612,1.32556
611,1.33288
610,1.34484
609,1.3553
608,1.36754
607,1.37942
606,1.38732
605,1.3986
604,1.40704
603,1.41682
602,1.42966
601,1.43982
600,1.44932
599,1.4595
598,1.4703
597,1.48328
596,1.49668
595,1.50652
594,1.51602
593,1.5301
592,1.54152
591,1.55114
590,1.5633
589,1.57052
588,1.58326
587,1.60086
586,1.61406
585,1.626
584,1.63568
583,1.6453
582,1.65444
581,1.66698
580,1.67644
579,1.6888
578,1.70448
577,1.69736
576,1.7051
575,1.73488
574,1.75346
573,1.76626
572,1.78864
571,1.81052
570,1.8283
569,1.84818
568,1.87604
567,1.91234
566,1.9389
565,1.97414
564,2.02352
563,2.07988
562,2.14962
561,2.23756
560,2.32762
559,2.4279
558,2.5585
557,2.70796
556,2.86594
555,3.04698
554,3.24548
553,3.44958
552,3.65422
551,3.8482
550,4.01842
549,4.15404
548,4.24626
547,4.28268
546,4.27618
545,4.22466
544,4.13086
543,4.01396
542,3.88368
541,3.74796
540,3.62808
539,3.5076
538,3.3941
537,3.30028
536,3.21518
535,3.13762
534,3.07908
533,3.02562
532,2.9742
531,2.93368
530,2.90302
529,2.87694
528,2.8718
527,2.87144
526,2.86364
525,2.88098
524,2.9065
523,2.94482
522,2.99698
521,3.06112
520,3.13756
519,3.23112
518,3.33992
517,3.45534
516,3.58834
515,3.72524
514,3.8503
513,3.98028
512,4.09924
511,4.20086
510,4.28128
509,4.32464
508,4.33582
507,4.3164
506,4.26618
505,4.19376
504,4.10854
503,4.006
502,3.89982
501,3.7995
500,3.70292
499,3.61278
498,3.53786
497,3.47262
496,3.40488
495,3.35608
494,3.31736
493,3.2793
492,3.26818
491,3.25294
490,3.2465
489,3.2484
488,3.26308
487,3.28342
486,3.31856
485,3.36002
484,3.39952
483,3.44966
482,3.50602
481,3.55764
480,3.6188
479,3.66554
478,3.70238
477,3.74234
476,3.76614
475,3.77762
474,3.78686
473,3.77572
472,3.75742
471,3.73296
470,3.70576
469,3.6736
468,3.64792
467,3.61896
466,3.58896
465,3.57052
464,3.55376
463,3.54122
462,3.54496
461,3.54484
460,3.54384
459,3.55256
458,3.56728
457,3.58294
456,3.61292
455,3.63502
454,3.6553
453,3.68668
452,3.71814
451,3.74888
450,3.7926
449,3.82242
448,3.85072
447,3.88396
446,3.91294
445,3.93032
444,3.96196
443,3.98466
442,4.00208
441,4.0245
440,4.04302
439,4.06102
438,4.08962
437,4.1151
436,4.13686
435,4.16682
434,4.19712
433,4.23104
432,4.27116
431,4.3077
430,4.34682
429,4.39152
428,4.43624
427,4.48338
426,4.54244
425,4.59302
424,4.64656
423,4.70068
422,4.7561
421,4.8127
420,4.8713
419,4.91876
418,4.95892
417,4.99896
416,5.039
415,5.0791
414,5.13032
413,5.17394
412,5.21716
411,5.26984
410,5.32534
409,5.37918
408,5.44416
407,5.50464
406,5.56612
405,5.63362
404,5.70376
403,5.77758
402,5.8545
401,5.92978
400,6.00462
